Repository: LightForm-group/surfalex_data_explorer

# Surfalex data explorer

This repository contains interactive analysis to supplement our manuscript : '***A novel integrated framework for reproducible formability predictions using virtual materials testing***', *A. J. Plowman, P. Jedrasiak, T. Jailin, P. Crowther, S. Mishra, P. Shanthraj, J. Quinta da Fonseca*, in preparation.

The manuscript describes the development of a new computational framework for formability studies, [MatFlow](https://doi.org/10.5281/zenodo.3860533). We apply this framework to study the formability of the Surfalex HF (AA6016A) alloy.

In this repository, we include Jupyter notebooks that can be used to interactively explore the experimental data. Data and analysis from the DIC, EBSD, and forming limit experiments can be examined. We also include a Jupyter notebook to explore the five MatFlow workflows that we developed in support of this work.

# DIC data for Surfalex material

This folder contains DIC data acquired during tensile test of Surfalex material. The structure of the files is described below.

## Data folder
The raw data files are provided in the 'Data' folder

test 0-1 means tensile test conducted along the rolling direction (1st sample)
test 30-1 means tensile test conducted along the 30 degrees from rolling direction (1st sample)
test 45-1 means tensile test conducted along the 45 degrees from rolling direction (1st sample)
test 60-1 means tensile test conducted along the 60 degrees from rolling direction (1st sample)
test 90-1 means tensile test conducted along the 90 degrees from rolling direction (1st sample)

All the tests which end with number '2' are the repeat tests.

Each of these folders contains three sub-folders.

1. Displacement data: It contains information about X and Y pixel and the corresponding displacement values for the different stages of deformation.

2. Images: It contans images of the sample recorded during different stages of deformation. 

3. Voltage data: It contains the voltage and strain data for different stages of deformation. The voltage can be converted to load and subsequently to stress. 

The voltage can be converted using the following conversion 1V = 0.5 kN.

The cross section area of each sample is provided below. Sample width and thickness are given in 'mm'.

sample width thickness
0-1    5.2    1.52
0-2    5.1    1.49
30-1   5.1    1.49
30-2   5.1    1.52
45-1   5.1    1.48
45-2   5.2    1.53
60-1   5.1    1.45
60-2   5.1    1.52
90-1   5.2    1.52
90-2   5.25   1.53

## Analysis folder

Scripts to analyse the raw data are provided in the 'Analysis' folder.

### Analysis of displacement data
The displacement data can be analsed using the Python Jupyter notebook provided in the 'Analysis' folder. Further instructions are in the notebook.

Once the script is excecuted, it will generate plots in the 'Analysis' folder. A LaTeX report of these plots can then obtained by compiling the document in the Analysis/report folder.

File: DIC/Analysis/Tensile DIC analysis.ipynb
# Analysis of DIC data from tensile testing

## Import libraries

```
import glob
from pathlib import Path

import numpy as np
import matplotlib.pyplot as plt
from tqdm.notebook import tqdm
from ipywidgets import interact, fixed, IntSlider, Dropdown
from dic_analysis.dic import DeformationMap
import dic_analysis.io


%matplotlib inline
%load_ext autoreload
%autoreload 2
```

# Download Data
The experimental data (~100 MB) is downloaded to a subfolder in the same directory as this notebook

```
data_locations = dic_analysis.io.read_data_yaml("../../data.yaml")["tensile_tests"]
print(data_locations)

data_folder = dic_analysis.io.get_data("../", data_locations["url"], data_locations["md5"])
print(data_folder)
```

{'url': 'https://sandbox.zenodo.org/record/747836/files/tensile_tests.zip', 'md5': '462867f039284b08ab6ddd81a056c972'}
..\data

## Analysis set up
Change the data location and number of files to load here.

```
sample_angles = ["0-1", "0-2", "30-1", "30-2", "45-1", "45-2", "60-1", "60-2", "90-1", "90-2"]
# If max frame is None, it will load all maps from the data folder, if it is a number it will load that many.
max_frame = None
```

Load data from files

```
# Load data from files and put maps into a dictionary labelled by sample angle.
deformation_maps = {}

for angle in tqdm(sample_angles, desc="Sample angle"):
    angle_folder = data_folder / f"test {angle}/displacement data/"
    file_list = glob.glob(f"{angle_folder}/*")
    if not max_frame:
        deformation_maps[angle] = [DeformationMap(file_path, [0, 1, 2, 3]) for file_path in tqdm(file_list, leave=False, desc='File number')]
    else:
        deformation_maps[angle] = [DeformationMap(file_list[frame_num], [0, 1, 2, 3]) for
                                   frame_num in tqdm(range(1, max_frame), leave=False, desc='File number')]
```

Sample angle:   0%|          | 0/10 [00:00<?, ?it/s]

File number:   0%|          | 0/223 [00:00<?, ?it/s]

File number:   0%|          | 0/228 [00:00<?, ?it/s]

File number:   0%|          | 0/221 [00:00<?, ?it/s]

File number:   0%|          | 0/221 [00:00<?, ?it/s]

File number:   0%|          | 0/228 [00:00<?, ?it/s]

File number:   0%|          | 0/219 [00:00<?, ?it/s]

File number:   0%|          | 0/237 [00:00<?, ?it/s]

File number:   0%|          | 0/203 [00:00<?, ?it/s]

File number:   0%|          | 0/229 [00:00<?, ?it/s]

File number:   0%|          | 0/216 [00:00<?, ?it/s]

```
# Set up folders for file output
Path("../results").mkdir(exist_ok=True)
for angle in sample_angles:
    directory = Path(f"../results/{angle}/")
    directory.mkdir(exist_ok=True)
```

## Plotting strain maps

This cell allows scanning through the strain maps over time. This can be used to determine which timesteps are interesting to output.

```
file_widget = Dropdown(options=sample_angles)
timestep_widget = IntSlider(min=0, max=len(deformation_maps[sample_angles[0]]) - 1, step=1, continuous_update=False)

def scrub_strain(experiment_name: str, time_step: int, deformation_maps: dict):
    plt.imshow(deformation_maps[experiment_name][time_step].f22)
    plt.colorbar()

# Dynamically update the maximum value of the timestep value dependent on the number of images in the experiment.
def update_timestep_range(*args):
    timestep_widget.max = len(deformation_maps[file_widget.value]) - 1
file_widget.observe(update_timestep_range, 'value')

interact(scrub_strain,
         experiment_name=file_widget,
         time_step=timestep_widget,
         deformation_maps=fixed(deformation_maps),
         continuous_update=False);
```

interactive(children=(Dropdown(description='experiment_name', options=('0-1', '0-2', '30-1', '30-2', '45-1', '…

Once the interesting maps have been identified, this cell allows saving any interesting strain maps to file.

```
time_steps = [5, 50, 100, 200]

for angle in tqdm(sample_angles):
    # Step over the selected timesteps and output an image for each
    for step in time_steps:
        fig = plt.figure()

        # Display the image
        plt.imshow(deformation_maps[angle][step].f22, cmap='viridis', interpolation='none')

        # Turn off axes and set axes limits
        plt.title(f"Strain map at timestep {step}, sample {angle}", pad=10)
        plt.colorbar()
        fig.savefig(f"../results/{angle}/strain_map_t_{step}.png", bbox_inches ="tight", dpi=200)
        plt.close()
```

  0%|          | 0/10 [00:00<?, ?it/s]

## Plotting shape change of sample

rho is the shape change -deyy/dexx

As before the first cell allows scrubbing through the dataset and the next cell allows saving of interesting timesteps.

```
file_widget = Dropdown(options=sample_angles)
timestep_widget = IntSlider(min=1, max=len(deformation_maps[sample_angles[0]]) - 1, step=1, continuous_update=False)

def scrub_rho(experiment_name: int, time_step: str, deformation_maps: dict):
    rho = -deformation_maps[experiment_name][time_step].f11 / deformation_maps[experiment_name][
        time_step].f22
    plt.imshow(rho)
    plt.colorbar()

# Dynamically update the maximum value of the timestep value dependent on the number of images in the experiment.
def update_timestep_range(*args):
    timestep_widget.max = len(deformation_maps[file_widget.value]) - 1
file_widget.observe(update_timestep_range, 'value')

interact(scrub_rho,
         experiment_name=file_widget,
         time_step=timestep_widget,
         deformation_maps=fixed(deformation_maps),
         continuous_update=False);
```

interactive(children=(Dropdown(description='experiment_name', options=('0-1', '0-2', '30-1', '30-2', '45-1', '…

```
timesteps = [5, 50, 100, 200]

for angle in tqdm(sample_angles):
    for step in timesteps:
        fig = plt.figure()
        def_map = deformation_maps[angle][step]
        rho = -def_map.f11 / def_map.f22

        plt.imshow(rho, cmap='viridis', interpolation='none')
        plt.title(f"Shape change of sample at timestep {step}", pad=10)
        plt.colorbar()
        plt.savefig(f"../results/{angle}/shape_change_t_{step}.png", bbox_inches ="tight", dpi=200)
        plt.close()
```

  0%|          | 0/10 [00:00<?, ?it/s]

## Plotting sample strain/true strain over time

We crop the deformation map to select only the center of the sample by setting the x_range and y_range parameters. These select the pixel range used to calculate the strain.

```
plt.figure()

x_range = (1, 12)
y_range = (10, 24)

# Mean strain over time, one for each sample angle
mean_strain = {}

# Loop over all sample angles
for angle in sample_angles:
    mean_strain[angle] = []
    # Loop over all time steps
    for def_map in deformation_maps[angle]:
        # Crop the map the center and calculate the mean longitudinal strain
        cropped_map = def_map.f22[y_range[0]:y_range[1], x_range[0]:x_range[1]]
        mean_strain[angle].append(np.mean(cropped_map))
    # Convert list of mean strains to np array
    mean_strain[angle] = np.array(mean_strain[angle])

    # Plot mean strain and mean true strain against time
    plt.plot(mean_strain[angle], label=f"strain {angle}")
    plt.plot(np.log(1 + np.array(mean_strain[angle])), label=f"true strain {angle}")

plt.xlabel("Time step")
plt.ylabel("Strain")
plt.legend(bbox_to_anchor=(1, 1))
plt.savefig(f"../results/strain.png", bbox_inches ="tight", dpi=200)
```

## Plotting transverse strain and longitudinal strain over time
Again we select only the ceter of the sample to calcualte the mean strain.

```
plt.figure()

# Mean transverse strain over time, one for each sample angle
mean_trans_strain = {}

# Loop over all sample angles
for angle in sample_angles:
    mean_trans_strain[angle] = []
    # Loop over all time steps
    for def_map in deformation_maps[angle]:
        # Crop the map to the center and calculate the mean transverse strain
        cropped_map = def_map.f11[y_range[0]:y_range[1], x_range[0]:x_range[1]]
        mean_trans_strain[angle].append(np.mean(cropped_map))
    # Convert list of mean transverse strains to np array
    mean_trans_strain[angle] = np.array(mean_trans_strain[angle])

    plt.plot(mean_strain[angle], label=f"strain {angle}")
    plt.plot(mean_trans_strain[angle], label=f"transverse_strain {angle}")

plt.xlabel('Time step')
plt.ylabel('Strain')
plt.legend(bbox_to_anchor=(1, 1))
plt.savefig(f"../results/strain_transverse.png", bbox_inches ="tight", dpi=200)
```

## Plotting Strain ratio

Here we plot the ratio of the longitudinal strain to transverse strain.

We crop the data at a max and min longitudinal strain to avoid noisy data points

```
plt.figure()
min_strain = 0.02
max_strain = 0.29

for angle in sample_angles:

    strain_ratio = - mean_trans_strain[angle] / mean_strain[angle]

    mask = np.logical_and(min_strain < mean_strain[angle], mean_strain[angle] < max_strain)
    plt.plot(mean_strain[angle][mask], strain_ratio[mask], label=angle)

plt.xlabel("strain")
plt.ylabel("strain ratio")
plt.legend(bbox_to_anchor=(1, 1))
plt.savefig(f"../results/strain_ratio.png", bbox_inches ="tight", dpi=200)
```

## Plotting Lankford parameter
As above, we cut the data at a minimum and maximum strain to reduce noise.

```
plt.figure()

for angle in sample_angles:

    strain_ratio = - mean_trans_strain[angle] / mean_strain[angle]
    lankford = strain_ratio / (1 - strain_ratio)

    mask = np.logical_and(min_strain < mean_strain[angle], mean_strain[angle] < max_strain)
    plt.plot(mean_strain[angle][mask], lankford[mask], label=angle)

plt.legend(bbox_to_anchor=(1, 1))
plt.xlabel("strain")
plt.ylabel("Lankford parameter")
plt.savefig(f"../results/lankford_parameter.png", bbox_inches ="tight", dpi=200)
```

## Plotting Measured strain data

```
plt.figure()

for angle in sample_angles:
    voltage_data = np.loadtxt(f"../Data/test {angle}/voltage data/data_1.csv", delimiter=",", skiprows=2, usecols=(4, 15))

    # Cut off data when it begins dropping at the end of the experiment
    data_limit = voltage_data.shape[0]
    for i in range(0, data_limit - 50):
        if voltage_data[i, 1] > voltage_data[i + 50, 1]:
            data_limit = i + 50
            break

    # Plot the data
    plt.plot(voltage_data[:data_limit , 0], voltage_data[:data_limit, 1], "x-", label=angle)
    plt.xlabel("True Strain")
    plt.ylabel("True Stress (MPa)")
    plt.legend()
plt.show()
```
